Repository: SteffenSchr/scientific-data-analysis-python

# Scientific data analysis with Python

Python code from my Master's thesis and my PhD in battery materials research (NCM cathode materials).
It reads, processes and plots data from the measurement methods I used:

- **Battery testing**: cycling and rate tests (Maccor and Biologic cyclers), dQ/dV analysis
- **Impedance spectroscopy**: equivalent circuit models and fitting
- **ToF-SIMS**: depth profiles, ion images, peak lists, PCA of surface spectra
- **XPS** and **XRD**: spectra, depth profiles, peak areas, atomic percentages, Gauss fits

The code was written between 2020 and 2026. The notebooks import them from there, the code runs with current library versions and the comments are in English.

## Contents

| Folder | What it does |
|---|---|
| `scientific_utils/` | The package with the functions the notebooks use (124, almost all with a short docstring), sorted by topic, see below |
| `battery-cycling/` | Cycling and rate test pipelines (01 → 06/07; the readers for Maccor and Biologic files are in `scientific_utils.battery.io`), merging all results of one battery into one table (`data-handling`) |
| `impedance/` | Simulation and fitting of equivalent circuits (RC, RQ, CPE), plots of measured impedance spectra |
| `tof-sims/` | Depth profiles, diffusion fit of depth profiles, ion images, peak list alignment, PCA of surface spectra |
| `xps/` | XPS spectra, depth profiles, peak areas and atomic percentages (also as spider web plot), publication style plots |
| `xrd/` | Plot of XRD diffractograms, peak areas after a baseline correction, Gauss fit of a double peak |
| `signal-analysis/` | Autocorrelation of OCV measurements |
| `archive/` | Functions that are not used by any notebook (76) and exact copies of other functions; kept instead of deleted (see `archive/README.md`) |

### The package `scientific_utils`

Every topic has the same structure: `io.py` (reading files), `analysis.py` (calculations) and `plotting.py` (plots).

```
scientific_utils/
├── general/      file handling (file selection and start row of a table, shared by all readers), normalising, plot helpers and the plot style
├── battery/      cycler files, charge/discharge steps, capacities, potential drops, dQ/dV peaks
├── impedance/    circuit models, residual functions for fitting, Nyquist plots
├── tof_sims/     IONTOF SurfaceLab exports, mass list alignment, depth profile plots
├── xps/          CasaXPS exports, detail spectra, publication style spectra (waterfall, fitted components), peak areas, spider web plot
├── xrd/          diffractograms, baseline correction, peak areas, Gauss fits
├── statistics/   autocorrelation, residuals, FFT spectra, histograms, Q-Q plots, dendrograms
├── fitting/      diffusion models
├── lab/          lab calculations (masses for synthesis, sheet casting, AES samples, washing solutions)
└── publication_plotly.py    Plotly figures for publications (fixed size in cm, fonts in pt)
```

Example:

```python
from scientific_utils.tof_sims.io import Read_SurfaceLab_DepthProfil_Combined_Header
from scientific_utils.general.analysis import Normalize_Column_To_Reference_Column
```

## Plot style

All plots use one style: a plot area of 8.0 × 6.6 cm, Arial 11 pt, ticks inside on all four sides with minor ticks,
and the colours of `my_color_scale` (`#b95b5b`, `#daa24e`, `#f6e7b1`, `#a3d1d0`, `#5c8b9d`).

- **Size and legend** are set in one place, `scientific_utils/publication_plotly.py`: `OVERVIEW_W_CM`, `OVERVIEW_H_CM`, `SHOW_LEGEND`.
- **Plotly** plots get the style from `apply_style()` in the same file (the legend is placed right of the plot area).

## Data

Every analysis folder has a `data/` folder:

- `data/raw/` the measurement files (exports of the instruments)
- `data/processed/` intermediate results (`.pkl`) that are written by one notebook and read by the next one

The battery data (one test cell, `Batt15`) is in `battery-cycling/data/Batt15/` and is used by the cycling,
rate test and data handling notebooks.

Please note:

- The **pipelines must run in order** (`01`, `02`, `03`, ...), because every step reads the results of the step before.
  The `processed/` folders of the battery (`battery-cycling/data/Batt15/processed/`) and impedance
  (`impedance/plotting/data/processed/`) pipelines already contain the results, so every notebook can also be opened
  and run on its own. Running a pipeline again from `01` overwrites these files with the same results.
- The parsers (`01_parse_...`) read the files in `data/raw/`. If this folder is empty, they save empty lists.
- Results that depend on interpolation can differ slightly from the original results of 2020: NumPy 1.25 changed
  the order in which equal values are sorted, which changes the equidistant resampling of curves with repeated
  voltage values. For the cycling data this changes the dQ/dV peaks by up to 8 % (discharge) and 0.7 % (charge).
  Capacities, potential drops and impedance results are identical.

File: xrd/data/raw/20230829_scLNO13_01_scLNO.inp
'--------------------------------------------------------------
'Input File
'--------------------------------------------------------------
r_wp  13.8537117
r_exp  4.89589493
r_p  10.9579763
r_wp_dash  18.5574355
r_p_dash  16.9172889
r_exp_dash  6.55818863
weighted_Durbin_Watson  0.274083493
gof  2.82965871

'--------------------------------------------------------------
iters 100000
chi2_convergence_criteria 0.001
do_errors
continue_after_convergence 
randomize_on_errors

'--------------------------------------------------------------


'--------------------------------------------------------------
' data input, .xy needs to be in same folder as.inp
'--------------------------------------------------------------

xdd "20230829_scLNO13_01_CapillarySpinner_Angle5to40_StepSize0p0072_StepTime200s_1.xy"
start_X 10
'finish_X 24

'--------------------------------------------------------------
' IRF (Instrumental Resolution Function) 
'--------------------------------------------------------------

'Empyrean with Mo anode
			
'----------------------------	   
' Wavelenght of the X Ray Source
'----------------------------
			lam ymin_on_ymax 0.0001		'these lines are only precise if IRF is described empirically
   		Lam_recs							'equivalent command: MoKa2(0.0001)  =  Mo Ka1/a2 2 line emission
   		{
   		   '0.6533 @  0.7092396 0.2695 	' LaB6-angepasste Wellenlänge
   		   0.6533 0.70932 0.2695         
   		   '0.6533 0.709300  0.2695      
   		   '0.3467 @  0.7136874 0.2795   
   		   0.3467 0.71361 0.2795           
   		   '0.3467 0.713574  0.2795         
   		}
           	
            	
'IRF (change values corresponding to setup):

				LP_Factor(!th2_monochromator, 90) 
					'Lorentz and Lorentz-Polarisation factor: monochromato angle in [°2theta]
					'unpolarized (no monochromator): LP_Factor(!th2_monochromator, 90)
					'fully polarized (e.g. synchrotron): LP_Factor(0)
					'common monochromator: Ge : 27.3 Graphite : 26.4 Quartz : 26.6
										

            'Full_Axial_Model(10,  10, 14, 3.05 , 6.1) 
            	'Full_Axial_Model(filament_cv, sample_cv, detector_cv, psol_cv, ssol_cv)
            	'[filament_cv]: Tube filament length in [mm]
            	'[sample_cv]: Sample length in axial direction in [mm]
            	'[detector_cv]: Length of the detector (= receiving) slit in [mm]
            	'[psol_cv, ssol_cv]: Aperture of the primary and secondary Soller slit in [°]
            Simple_Axial_Model(!axial, 5.37150) 
            	'single argument description of divergence-related asymmetry effects
            
            
            'Slit_Width(!swdth, 0.1) 'aperture of the receiving slit in the equatorial plane in [mm]
            'Divergence(, 0.5) 'divergence slit width, e.g. 1/32° = 0.03125, 1/2° = 0.5
               
            'Rp 240 'primary radius [mm]
            'Rs 240 'secondary radius [mm]
   
            'Tube_Tails(@, 0.01190_LIMIT_MIN_1e-005,@,-0.13719, @, 0.05049_LIMIT_MIN_1e-005, @, 0.00459_LIMIT_MIN_1e-005)
            ' Tube tails from instrument
            
            'Specimen_Displacement(@,0) 'Bragg-Brentano sample displacement correction
            Zero_Error(, 0.00218_0.00015) 'simplest angular correction of a constant shift, mostly used for capillary and transmission !DO NOT REFINE PARALLEL TO Specimen_Displacement! 

'--------------------------------------------------------------
'Information on datafile etc here
'Check that default weighting is appropriate for your data
'--------------------------------------------------------------

'--------------------------------
' Define new Parameter for determine Disorder of the CAM Material --> Needed for Rietveld Fit
'--------------------------------
prm Niocc1  0.01460`_0.00141 min 0 max 0.1
prm Liocc1  =1.00-Niocc1; :  0.98540`_0.00141
prm Niocc2  =1.00-Niocc1; :  0.98540`_0.00141
prm Liocc2  =1.00-Liocc1; :  0.01460`_0.00141

'penalty = ((Liocc1+Niocc1) - 1)^2;

'-------------------------------
' Background
'-------------------------------
	x_calculation_step = Yobs_dx_at(Xo); convolution_step 4
	bkg @  164.684668`_0.812390286 -90.9117631`_1.38605104  26.9346685`_1.30925549 -11.3449129`_1.25092269  1.98230236`_1.18263737 -8.11057429`_1.10428431  18.8019242`_1.09830987 -17.9691879`_1.00816193  4.28032624`_0.971803225

'-------------------------------
' Pawley Phase
'-------------------------------

'	hkl_Is
'		TCHZ_Peak_Type(!pku,-0.04816_0.00895,!pkv, -0.01166_0.00259,!pkw,  0.00053_0.00016,!pkz, 0.0000,!pky, 0.08365_0.00729,!pkx, 0.01104_0.00106)
'		phase_name LNO
'		Hexagonal(@  2.915831_0.000199, @  65.708069_0.015005)
'		space_group "R-3mH"
'		load hkl_m_d_th2 I 
'		{}
	

'------------------------------- 
' Rietveld Phase
'-------------------------------

'--------------------------------------------------------------
'Information on structure
'Type in phase/space group/cell etc
'Comment in/out sections as needed
'--------------------------------------------------------------

	str
		TCHZ_Peak_Type(!pku, 0.04667_0.01466,!pkv, -0.03187_0.00644,!pkw,  0.00216_0.00066,!pkz, 0.0000,!pky, 0.13885_0.00302,!pkx, 0.0000)
'		CS_L(@, 9999.99942_9784.44867_LIMIT_MIN_0.3 )                                                               
'		CS_G(@, 3551.02340_16458.85318 )
'		Lvol.....
'		Strain_L(, 0.07911_0.00116 min 0 max 0.4)
'		Strain_G(@, 0.00127 min 0 max 0.4
'		e0_from_Strain( 0.00018, sgc1, 0.00010_LIMIT_MIN_0.0001, slc1, 0.08090)
		phase_name LNO                                                                                        
		a a1  2.877846`_0.000027 min 2.86 max 2.89                                                                            
		b = a1;                                                                                                 
		c c1  14.191781`_0.000257                                                                             
		al 90                                                                                                   
		be 90                                                                                                   
		ga 120                                                                                                  
		space_group "R-3mH"                                                                                          
		
		volume  101.789`_0.003		
		site Li1    x 0             y 0             z 0             occ Li = Liocc1;  beq !ADP1  0.00391_0.18709_LIMIT_MIN_0 min 0 max 5
		site Ni1    x 0             y 0             z 0             occ Ni = Niocc1;  beq =ADP1;  
		site Li2    x 0             y 0             z 0.5           occ Li = Liocc2;  beq !ADP2  0.58190_0.03212 min 0 max 5
		site Ni2    x 0             y 0             z 0.5           occ Ni = Niocc2;  beq =ADP2;
		site O1     x 0             y 0             z @  0.24097`_0.00023	min 0 max 0.5		occ O 1				beq !ADP3  0.64272_0.06417 min 0 max 5
		scale @  0.0011709821`_4.334e-006
		r_bragg  3.25532577
		Phase_Density_g_on_cm3( 4.77821`_0.00012)
		
	'Rietveld_Tics_2th(NCM.tic, -2000)
'******************************
' Output
'******************************
'	
'   Out_CIF_STR (NCM83_MSE_Feb22.cif)
'   
'   xdd_out NCM83_MSE_Feb22.chi load out_record out_fmt out_eqn
'   {
'     " %11.5f  " = X;
'     " %11.5f  " = Yobs;
'     " %11.5f  " = Ycalc;
'     " %11.5f\n" = Yobs-Ycalc;
'   }
'Rietveld_Plot(XXXXX.xy)	
		
		
C_matrix_normalized
{
                             1   2   3   4   5   6   7   8   9  10  11  12  13  14
Niocc1                 1:  100   4   3   1   2   2   1  -2  -3  -0  -0   2  58   7
bkg22962384            2:    4 100 -35  63 -25  46 -22  42 -17  24   1  -1  -8   2
bkg22964176            3:    3 -35 100 -35  61 -27  48 -21  33 -10  -0  -0  -0  -0
bkg22960592            4:    1  63 -35 100 -34  64 -25  42 -13  29  -0   0   4  -0
bkg22963408            5:    2 -25  61 -34 100 -34  55 -20  30 -16   0   1   2  -6
bkg22962896            6:    2  46 -27  64 -34 100 -30  52 -22  26   0   0   2  -1
bkg22953680            7:    1 -22  48 -25  55 -30 100 -35  42 -15  -0   0   3   2
bkg22960848            8:   -2  42 -21  42 -20  52 -35 100 -29  49   1  -1  -6   3
bkg22963664            9:   -3 -17  33 -13  30 -22  42 -29 100 -21  -0   1   0  -5
bkg22950864           10:   -0  24 -10  29 -16  26 -15  49 -21 100   0  -1  -1   5
a1                    11:   -0   1  -0  -0   0   0  -0   1  -0   0 100 -49  -1   1
c1                    12:    2  -1  -0   0   1   0   0  -1   1  -1 -49 100   3  -8
scale19564496_        13:   58  -8  -0   4   2   2   3  -6   0  -1  -1   3 100  -7
z26086008_            14:    7   2  -0  -0  -6  -1   2   3  -5   5   1  -8  -7 100
}

File: xrd/data/raw/20230921_capillary-Spinner1_scLNO.inp
'--------------------------------------------------------------
'Input File
'--------------------------------------------------------------
r_wp  14.2868739
r_exp  4.57661545
r_p  11.3403392
r_wp_dash  18.7742047
r_p_dash  17.0460316
r_exp_dash  6.01407389
weighted_Durbin_Watson  0.257617726
gof  3.12171167

'--------------------------------------------------------------
iters 100000
chi2_convergence_criteria 0.001
do_errors
continue_after_convergence 
randomize_on_errors

'--------------------------------------------------------------


'--------------------------------------------------------------
' data input, .xy needs to be in same folder as.inp
'--------------------------------------------------------------

xdd "20230829_scLNO13_01_CapillarySpinner_Angle5to40_StepSize0p0072_StepTime200s_1.xy"
start_X 5
'finish_X 24

'--------------------------------------------------------------
' IRF (Instrumental Resolution Function) 
'--------------------------------------------------------------

'Empyrean with Mo anode
			
'----------------------------	   
' Wavelenght of the X Ray Source
'----------------------------
			lam ymin_on_ymax 0.0001		'these lines are only precise if IRF is described empirically
   		Lam_recs							'equivalent command: MoKa2(0.0001)  =  Mo Ka1/a2 2 line emission
   		{
   		   '0.6533 @  0.7092396 0.2695 	' LaB6-angepasste Wellenlänge
   		   0.6533 0.70932 0.2695         
   		   '0.6533 0.709300  0.2695      
   		   '0.3467 @  0.7136874 0.2795   
   		   0.3467 0.71361 0.2795           
   		   '0.3467 0.713574  0.2795         
   		}
           	
            	
'IRF (change values corresponding to setup):

				LP_Factor(!th2_monochromator, 0) 
					'Lorentz and Lorentz-Polarisation factor: monochromato angle in [°2theta]
					'unpolarized (no monochromator): LP_Factor(!th2_monochromator, 0)
					'fully polarized (e.g. synchrotron): LP_Factor(90)
					'common monochromator: Ge : 27.3 Graphite : 26.4 Quartz : 26.6
										

            'Full_Axial_Model(10,  10, 14, 3.05 , 6.1) 
            	'Full_Axial_Model(filament_cv, sample_cv, detector_cv, psol_cv, ssol_cv)
            	'[filament_cv]: Tube filament length in [mm]
            	'[sample_cv]: Sample length in axial direction in [mm]
            	'[detector_cv]: Length of the detector (= receiving) slit in [mm]
            	'[psol_cv, ssol_cv]: Aperture of the primary and secondary Soller slit in [°]
            Simple_Axial_Model(axial, 5.70890`_0.02593) 
            	'single argument description of divergence-related asymmetry effects
            
            
            'Slit_Width(!swdth, 0.1) 'aperture of the receiving slit in the equatorial plane in [mm]
            'Divergence(, 0.5) 'divergence slit width, e.g. 1/32° = 0.03125, 1/2° = 0.5
               
            'Rp 240 'primary radius [mm]
            'Rs 240 'secondary radius [mm]
   
            Tube_Tails(@, 0.00114`_0.00822,@,-0.09361`_1.88478, @, 3.74927`_0.04992, @, 0.00001`_0.05375)
            ' Tube tails from instrument
            
            'Specimen_Displacement(@,0) 'Bragg-Brentano sample displacement correction
            Zero_Error(, 0.00218_0.00015) 'simplest angular correction of a constant shift, mostly used for capillary and transmission !DO NOT REFINE PARALLEL TO Specimen_Displacement! 

'--------------------------------------------------------------
'Information on datafile etc here
'Check that default weighting is appropriate for your data
'--------------------------------------------------------------

'--------------------------------
' Define new Parameter for determine Disorder of the CAM Material --> Needed for Rietveld Fit
'--------------------------------
prm Niocc1  0.01870`_0.00146 min 0 max 0.1
prm Liocc1  =1.00-Niocc1; :  0.98130`_0.00146
prm Niocc2  =1.00-Niocc1; :  0.98130`_0.00146
prm Liocc2  =1.00-Liocc1; :  0.01870`_0.00146

'penalty = ((Liocc1+Niocc1) - 1)^2;

'-------------------------------
' Background
'-------------------------------
	x_calculation_step = Yobs_dx_at(Xo); convolution_step 4
	bkg @  175.056544`_0.899518026 -103.621581`_1.45799962  32.2181189`_1.4230542 -2.12533749`_1.33702309 -12.4041483`_1.31973213  3.4817918`_1.28386017  4.82299841`_1.23930662 -0.4114016`_1.12084198 -2.49104312`_1.09045776

'-------------------------------
' Pawley Phase
'-------------------------------

'	hkl_Is
'		TCHZ_Peak_Type(!pku,-0.04816_0.00895,!pkv, -0.01166_0.00259,!pkw,  0.00053_0.00016,!pkz, 0.0000,!pky, 0.08365_0.00729,!pkx, 0.01104_0.00106)
'		phase_name LNO
'		Hexagonal(@  2.915831_0.000199, @  65.708069_0.015005)
'		space_group "R-3mH"
'		load hkl_m_d_th2 I 
'		{}
	

'------------------------------- 
' Rietveld Phase
'-------------------------------

'--------------------------------------------------------------
'Information on structure
'Type in phase/space group/cell etc
'Comment in/out sections as needed
'--------------------------------------------------------------

	str
		TCHZ_Peak_Type(!pku,-0.01798_0.00606,!pkv, -0.00347_0.00201,!pkw,  0.00009_0.00027,!pkz, 0.0000,!pky, 0.01149_0.00706,!pkx, 0.0000)
'		CS_L(@, 9999.99942_9784.44867_LIMIT_MIN_0.3 )                                                               
'		CS_G(@, 3551.02340_16458.85318 )
		LVol_FWHM_CS_G_L(1, 82.59923, 0.89, 115.26162, !csgc0, 9375.01875_1287701.19365_LIMIT_MIN_0.3, !cslc0, 129.33158_6.02453)
'		Strain_L(, 0.07911_0.00116 min 0 max 0.4)
'		Strain_G(@, 0.00127 min 0 max 0.4
'		e0_from_Strain( 0.00018, sgc1, 0.00010_LIMIT_MIN_0.0001, slc1, 0.08090)
		phase_name LNO                                                                                        
		a a1  2.877597`_0.000041 min 2.86 max 2.89                                                                            
		b = a1;                                                                                                 
		c c1  14.192306`_0.000336                                                                             
		al 90                                                                                                   
		be 90                                                                                                   
		ga 120                                                                                                  
		space_group "R-3mH"                                                                                          
		
		volume  101.776`_0.004		
		site Li1    x 0             y 0             z 0             occ Li = Liocc1;  beq !ADP1  0.50000_0.23453_LIMIT_MIN_0 min 0 max 5
		site Ni1    x 0             y 0             z 0             occ Ni = Niocc1;  beq =ADP1;  
		site Li2    x 0             y 0             z 0.5           occ Li = Liocc2;  beq !ADP2  0.50000_0.02870 min 0 max 5
		site Ni2    x 0             y 0             z 0.5           occ Ni = Niocc2;  beq =ADP2;
		site O1     x 0             y 0             z  @  0.24093`_0.00019	min 0.2 max 0.3		occ O 1				beq !ADP3  0.50000_0.07032 min 0 max 5
		scale @  0.000662654428`_2.871e-006
		r_bragg  2.81502225
		Phase_Density_g_on_cm3( 4.77886`_0.00018)
		
	'Rietveld_Tics_2th(NCM.tic, -2000)
'******************************
' Output
'******************************
'	
'   Out_CIF_STR (NCM83_MSE_Feb22.cif)
'   
'   xdd_out NCM83_MSE_Feb22.chi load out_record out_fmt out_eqn
'   {
'     " %11.5f  " = X;
'     " %11.5f  " = Yobs;
'     " %11.5f  " = Ycalc;
'     " %11.5f\n" = Yobs-Ycalc;
'   }
'Rietveld_Plot(XXXXX.xy)	
		
		
C_matrix_normalized
{
                             1   2   3   4   5   6   7   8   9  10  11  12  13  14  15  16  17  18  19
axial                  1:  100  10   9  10   2  -1   1   1  -1  -1   1  -1   1  -0  -1 -13 -20  -1   1
m650c2daf_54           2:   10 100 100  96  -0   3   3  -0  -2   1  -1   1  -2   3  -2  61  52  -0  -3
m650c2daf_57           3:    9 100 100  96  -1   3   2   0  -1   1  -0   1  -1   2  -1  62  53   1  -3
m650c2daf_55           4:   10  96  96 100  -1   2   3   0  -2   1  -1   1  -2   2  -1  51  39   0  -2
m650c2daf_56           5:    2  -0  -1  -1 100  -2 -11   4   6  -4   3  -4  10 -12  12  -0  -1   8   1
Niocc1                 6:   -1   3   3   2  -2 100   3   0   2   4  -0   4  -4  -0  -2   4   5  66 -27
bkg36739920            7:    1   3   2   3 -11   3 100 -37  51 -18  32  -8  17   7   6   0  -0 -16  -2
bkg36740432            8:    1  -0   0   0   4   0 -37 100 -35  59 -21  36 -11  22  -4  -0  -0  -0  -4
bkg36737872            9:   -1  -2  -1  -2   6   2  51 -35 100 -38  61 -24  45 -24  35   0   0  12   1
bkg36738128           10:   -1   1   1   1  -4   4 -18  59 -38 100 -36  57 -29  39 -17   1   1  -3  -2
bkg36739152           11:    1  -1  -0  -1   3  -0  32 -21  61 -36 100 -42  61 -27  28   0   0   6  -8
bkg36738640           12:   -1   1   1   1  -4   4  -8  36 -24  57 -42 100 -43  47 -22   0   1  -3   7
bkg36738896           13:    1  -2  -1  -2  10  -4  17 -11  45 -29  61 -43 100 -43  49  -0  -1  10  -2
bkg36740688           14:   -0   3   2   2 -12  -0   7  22 -24  39 -27  47 -43 100 -31   1   0 -18  -0
bkg36741200           15:   -1  -2  -1  -1  12  -2   6  -4  35 -17  28 -22  49 -31 100  -0  -0  11  -1
a1                    16:  -13  61  62  51  -0   4   0  -0   0   1   0   0  -0   1  -0 100  29   1  -2
c1                    17:  -20  52  53  39  -1   5  -0  -0   0   1   0   1  -1   0  -0  29 100   1  -8
scale22389104_        18:   -1  -0   1   0   8  66 -16  -0  12  -3   6  -3  10 -18  11   1   1 100  -0
z24763304_            19:    1  -3  -3  -2   1 -27  -2  -4   1  -2  -8   7  -2  -0  -1  -2  -8  -0 100
}

File: xrd/data/raw/20230921_capillary-Spinner2_scLNO.inp
'--------------------------------------------------------------
'Input File
'--------------------------------------------------------------
r_wp  12.0282386
r_exp  4.57520502
r_p  9.80590295
r_wp_dash  15.8728865
r_p_dash  14.8650909
r_exp_dash  6.03760137
weighted_Durbin_Watson  0.336174333
gof  2.62900538

'--------------------------------------------------------------
iters 100000
chi2_convergence_criteria 0.001
do_errors
continue_after_convergence 
randomize_on_errors

'--------------------------------------------------------------


'--------------------------------------------------------------
' data input, .xy needs to be in same folder as.inp
'--------------------------------------------------------------

xdd "20230829_scLNO13_01_CapillarySpinner_Angle5to40_StepSize0p0072_StepTime200s_1.xy"
start_X 5
'finish_X 24

'--------------------------------------------------------------
' IRF (Instrumental Resolution Function) 
'--------------------------------------------------------------

'Empyrean with Mo anode
			
'----------------------------	   
' Wavelenght of the X Ray Source
'----------------------------
			lam ymin_on_ymax 0.0001		'these lines are only precise if IRF is described empirically
   		Lam_recs							'equivalent command: MoKa2(0.0001)  =  Mo Ka1/a2 2 line emission
   		{
   		   '0.6533 @  0.7092396 0.2695 	' LaB6-angepasste Wellenlänge
   		   0.6533 0.70932 0.2695         
   		   '0.6533 0.709300  0.2695      
   		   '0.3467 @  0.7136874 0.2795   
   		   0.3467 0.71361 0.2795           
   		   '0.3467 0.713574  0.2795         
   		}
           	
            	
'IRF (change values corresponding to setup):

				LP_Factor(!th2_monochromator, 0) 
					'Lorentz and Lorentz-Polarisation factor: monochromato angle in [°2theta]
					'unpolarized (no monochromator): LP_Factor(!th2_monochromator, 0)
					'fully polarized (e.g. synchrotron): LP_Factor(90)
					'common monochromator: Ge : 27.3 Graphite : 26.4 Quartz : 26.6
										

            'Full_Axial_Model(10,  10, 14, 3.05 , 6.1) 
            	'Full_Axial_Model(filament_cv, sample_cv, detector_cv, psol_cv, ssol_cv)
            	'[filament_cv]: Tube filament length in [mm]
            	'[sample_cv]: Sample length in axial direction in [mm]
            	'[detector_cv]: Length of the detector (= receiving) slit in [mm]
            	'[psol_cv, ssol_cv]: Aperture of the primary and secondary Soller slit in [°]
            Simple_Axial_Model(axial, 5.99700`_0.02050) 
            	'single argument description of divergence-related asymmetry effects
            
            
            'Slit_Width(!swdth, 0.1) 'aperture of the receiving slit in the equatorial plane in [mm]
            'Divergence(, 0.5) 'divergence slit width, e.g. 1/32° = 0.03125, 1/2° = 0.5
               
            'Rp 240 'primary radius [mm]
            'Rs 240 'secondary radius [mm]
   
            Tube_Tails(@, 0.02909`_0.00464,@,-0.20766`_0.13651, @, 2.35080`_0.02450, @, 0.00062`_0.00651)
            ' Tube tails from instrument
            
            'Specimen_Displacement(@,0) 'Bragg-Brentano sample displacement correction
            Zero_Error(, 0.00218_0.00015) 'simplest angular correction of a constant shift, mostly used for capillary and transmission !DO NOT REFINE PARALLEL TO Specimen_Displacement! 

'--------------------------------------------------------------
'Information on datafile etc here
'Check that default weighting is appropriate for your data
'--------------------------------------------------------------

'--------------------------------
' Define new Parameter for determine Disorder of the CAM Material --> Needed for Rietveld Fit
'--------------------------------
prm Niocc1  0.01622`_0.00233 min 0 max 0.1
prm Liocc1  =1.00-Niocc1; :  0.98378`_0.00233
prm Niocc2  =1.00-Niocc1; :  0.98378`_0.00233
prm Liocc2  =1.00-Liocc1; :  0.01622`_0.00233

'penalty = ((Liocc1+Niocc1) - 1)^2;

'-------------------------------
' Background
'-------------------------------
	x_calculation_step = Yobs_dx_at(Xo); convolution_step 4
	bkg  @  177.958294`_0.740082145 -108.499184`_1.23714367  27.6858627`_1.18502886  3.2356448`_1.12835215 -15.1281221`_1.10783295  7.5422821`_1.07351538 -1.52263776`_1.02005843  5.90598278`_0.912216185 -6.73414153`_0.893148689

'-------------------------------
' Pawley Phase
'-------------------------------

'	hkl_Is
'		TCHZ_Peak_Type(!pku,-0.04816_0.00895,!pkv, -0.01166_0.00259,!pkw,  0.00053_0.00016,!pkz, 0.0000,!pky, 0.08365_0.00729,!pkx, 0.01104_0.00106)
'		phase_name LNO
'		Hexagonal(@  2.915831_0.000199, @  65.708069_0.015005)
'		space_group "R-3mH"
'		load hkl_m_d_th2 I 
'		{}
	

'------------------------------- 
' Rietveld Phase
'-------------------------------

'--------------------------------------------------------------
'Information on structure
'Type in phase/space group/cell etc
'Comment in/out sections as needed
'--------------------------------------------------------------

	str
		TCHZ_Peak_Type(!pku, 0.03191_0.01700,!pkv, -0.03153_0.00671,!pkw,  0.00279_0.00055,!pkz, 0.0000,!pky, 0.07506_0.00705,!pkx, 0.0000)
		CS_L(, 443.60540_56.69881 )                                                               
		CS_G(, 9937.54878_47480005.41573_LIMIT_MIN_0.3 )
'		LVol_FWHM_CS_G_L(1, 53.70975_5.87405, 0.89, 74.98892_4.46691, csgc0, 10000.00000_578587.33465, cslc0, 84.17233_3.48801)
'		Strain_L(, 0.07911_0.00116 min 0 max 0.4)
'		Strain_G(@, 0.00127 min 0 max 0.4
'		e0_from_Strain( 0.00018, sgc1, 0.00010_LIMIT_MIN_0.0001, slc1, 0.08090)
		phase_name LNO                                                                                        
		a a1  2.877529`_0.000026 min 2.86 max 2.89                                                                            
		b = a1;                                                                                                 
		c c1  14.191449`_0.000218                                                                            
		al 90                                                                                                   
		be 90                                                                                                   
		ga 120                                                                                                  
		space_group "R-3mH"                                                                                          
		
		volume  101.765`_0.002		
		site Li1    x 0             y 0             z 0             occ Li = Liocc1;  beq ADP1  0.00781`_0.27714 min 0 max 5
		site Ni1    x 0             y 0             z 0             occ Ni = Niocc1;  beq =ADP1;  
		site Li2    x 0             y 0             z 0.5           occ Li = Liocc2;  beq ADP2  0.24672`_0.02580 min 0 max 5
		site Ni2    x 0             y 0             z 0.5           occ Ni = Niocc2;  beq =ADP2;
		site O1     x 0             y 0             z  @  0.24044`_0.00017	min 0.2 max 0.3		occ O 1				beq ADP3  0.33572`_0.06376 min 0 max 5
		scale @  0.000629074985`_4.992e-006
		r_bragg  2.42637213
		Phase_Density_g_on_cm3( 4.77938`_0.00011)
		
	'Rietveld_Tics_2th(NCM.tic, -2000)
'******************************
' Output
'******************************
'	
'   Out_CIF_STR (NCM83_MSE_Feb22.cif)
'   
'   xdd_out NCM83_MSE_Feb22.chi load out_record out_fmt out_eqn
'   {
'     " %11.5f  " = X;
'     " %11.5f  " = Yobs;
'     " %11.5f  " = Ycalc;
'     " %11.5f\n" = Yobs-Ycalc;
'   }
'Rietveld_Plot(XXXXX.xy)	
		
		
C_matrix_normalized
{
                             1   2   3   4   5   6   7   8   9  10  11  12  13  14  15  16  17  18  19  20  21  22
axial                  1:  100 -21 -25 -19   4  -0   0   1  -0  -2   2  -3   2  -2   0 -29 -32   1   0   2   2   1
m650c2daf_9c           2:  -21 100  98  82   2   1   3  -1  -2   2  -2   3  -3   4  -2  32  26  -1  -0  -1  -1  -1
m650c2daf_9f           3:  -25  98 100  83  -3   1  -1  -1   1   1  -0   1  -1  -0   1  33  26   1   0  -1  -2  -1
m650c2daf_9d           4:  -19  82  83 100  -3   2   3  -0  -1   2  -2   3  -3   3  -1  25   6   1   1   1   1   1
m650c2daf_9e           5:    4   2  -3  -3 100   2  -8   1   4  -2   5  -6   8  -9   7  -3  -0   4   2  -0  -1   1
Niocc1                 6:   -0   1   1   2   2 100   0  -2   0  -5  -6   1   1  -1   8  -0   0  84  85  41 -16  49
bkg42333664            7:    0   3  -1   3  -8   0 100 -34  57 -21  35 -12  24   0  13   0  -1  -2  -2  10   0  -1
bkg42333920            8:    1  -1  -1  -0   1  -2 -34 100 -35  58 -21  37 -12  24  -6  -0  -1   2  -4  10  -0   1
bkg42329312            9:   -0  -2   1  -1   4   0  57 -35 100 -37  60 -23  43 -20  32   0   1   5  -1   4   2   2
bkg42332896           10:   -2   2   1   2  -2  -5 -21  58 -37 100 -35  57 -28  38 -16   1   1 -10  -8  -9  -3  -8
bkg42331872           11:    2  -2  -0  -2   5  -6  35 -21  60 -35 100 -41  60 -25  26  -0   0  -4  -7  -5  -7  -4
bkg42330592           12:   -3   3   1   3  -6   1 -12  37 -23  57 -41 100 -42  46 -20   1   1  -2  -2  -3   5   1
bkg42326240           13:    2  -3  -1  -3   8   1  24 -12  43 -28  60 -42 100 -40  47  -1  -0   6   3   6  -1   1
bkg42327776           14:   -2   4  -0   3  -9  -1   0  24 -20  38 -25  46 -40 100 -25   1  -0  -7   1  -3  -2  -8
bkg42332384           15:    0  -2   1  -1   7   8  13  -6  32 -16  26 -20  47 -25 100  -0   0  12  11   8  -1   5
a1                    16:  -29  32  33  25  -3  -0   0  -0   0   1  -0   1  -1   1  -0 100 -19  -0  -1  -0  -0  -1
c1                    17:  -32  26  26   6  -0   0  -1  -1   1   1   0   1  -0  -0   0 -19 100  -1  -1  -1  -7  -2
scale22389104_        18:    1  -1   1   1   4  84  -2   2   5 -10  -4  -2   6  -7  12  -0  -1 100  76  73   8  60
ADP1                  19:    0  -0   0   1   2  85  -2  -4  -1  -8  -7  -2   3   1  11  -1  -1  76 100  43  -6  45
ADP2                  20:    2  -1  -1   1  -0  41  10  10   4  -9  -5  -3   6  -3   8  -0  -1  73  43 100  19  45
z37864600_            21:    2  -1  -2   1  -1 -16   0  -0   2  -3  -7   5  -1  -2  -1  -0  -7   8  -6  19 100  13
ADP3                  22:    1  -1  -1   1   1  49  -1   1   2  -8  -4   1   1  -8   5  -1  -2  60  45  45  13 100
}
